Repository: usnistgov/NED

# NED-Beta
> "Turning data into resilience one function at a time" - J.B.

#### Nonstructural Element Database
This repository provides remote hosting and version control for the development of NED, the Nonstructural Element Database. NED is a relational database that collects information from experimental, analytical, and historic performance observations of nonstructural building elements into seismic fragilities and consequence models to support building-specific seismic performance research and assessments. Currently, the project is still in its active development and does not yet have consequence models or data from historical events, but has collected over 2000 experimental data points and compiled a fragility data set that includes and expands upon the full FEMA P-58 nonstructural database. The experimental test data and seismic fragility are explicitly related through primary and foreign key architecture within the database to promote data transparency and reuse.

## Database Architecture
The goal of this project is to develop a robust and scalable database of fragility and consequence models of nonstructural building elements for seismic performance evaluation. Data is organized in a way such that each data table represents an abstract portion of the fragility model, e.g., separating observations of component performance from an experimental test from that of a fragility model and repair costs consequence models. In that way, that data is both nimble/scalable with new information and can be clearly linked back to original source data and models through explicit relational keys. The outcomes of this project will expand the applicability of performance- and recovery-based earthquake assessments, resulting in a publicly available database to support current research and building design. The figure below outlines the current portions of the database under development and future development plans.

### Data Schema
A human-readable data dictionary describing every attribute of the main tables (definitions, accepted values, and bounds) is provided in [ui/assets/data_dictionary.md](ui/assets/data_dictionary.md); it lives under `ui/` so the same document is also rendered as the *Data dictionary* page of the browser UI. The authoritative schema definition lives in the docstrings and field declarations in ned_app/models.py. The overview below provides a brief description of two of the fields found in the experiment model.

## Exporting Data to CSV

The NED database includes a management command for simple table queries and exporting results to CSV files. The command does not currently handle more complex table queries such as filtering by partial strings or joining results across tables.

# Then apply filters based on actual values in the data
python manage.py query_to_csv --model Observation --output_file filtered.csv --filter material=Steel
```

**File path issues on Windows:**
Use forward slashes or raw strings in PowerShell:
```powershell

## Importing Data from CSV

The NED database includes a management command for importing new records from CSV files directly into the canonical JSON source data. This provides an alternative to manually editing JSON files, which may be preferable for contributors working primarily in spreadsheet tools.

> **Important:** The import commands only convert your CSV into JSON and append it to the source files — they do **not** validate the data. After importing, you must (1) check JSON files in the `resources/data/` directory to ensure what has been appended to the source files is correct, (2) run `python manage.py ingest` to load the new records into the database, and (3) run `python manage.py test` to validate them. `ingest` reports any invalid records and exits with a non-zero status if any fail.

# 2. **Run the app from inside ui/,** pointed at your local database
cd ui
DB_PATH=../db.sqlite3 AUTH_ENABLED=false uv run streamlit run app.py
```
On Windows PowerShell, step 2 is: `cd ui; $env:DB_PATH = "../db.sqlite3"; $env:AUTH_ENABLED = "false"; uv run streamlit run app.py`.

- Run from **inside `ui/`**. The app resolves its assets (`assets/logo.png`) and Streamlit config (`.streamlit/config.toml`) relative to the current directory, just as it does from the repo root when deployed. Running from elsewhere breaks those paths.
- `DB_PATH` is resolved relative to the current directory (`ui/` here), so `../db.sqlite3` points at the database you built in the project root. It is required: without it the app looks for its bundled deployment copy at `backend/db.sqlite3`, which does not exist in a local checkout.
- `AUTH_ENABLED=false` skips the login screen for local use. Authentication is on by default; the deployment supplies `APP_USERNAME` / `APP_PASSWORD`. To exercise the login flow locally instead, omit `AUTH_ENABLED` and set those two variables.

Add data or change the schema, re-run `ingest`, refresh the browser, and the changes appear in the UI.

File: data/db_experiment.csv (part 1 of 38)
id,reference_id,specimen,reviewer,nistir_id,p58_db,p58_fragility,comp_type,sub_type,detailing,material,size_class,test_type,loading_protocol,peak_test_amplitude,location,design_objective,comp_description,ds_description,proir_damage,is_repaired,edp_metric,edp_unit,edp_value,alt_edp_metric,alt_edp_unit,alt_edp_value,ds_rank,ds_class,notes
exp1001a,LEE-2007-SEI,Specimen No.1 ,NIST,C1011,TRUE,C1011.001d,Internal Partition Walls,Full height,Sliding,CFS,'',"Quasi-static Cyclic, uniaxial",No standard protocol mentioned.  Two cycles of each amplitude up to 0.1 radians peak amplitude (10% drift),10% drift of specimen,Japan,characterize the seismic performance of the drywall partitions typically used in Japanese building constructions,"1. Full-scale (2800 mm x 3950 mm) drywall partitions with light steel studding
2. Studs not bolted/screwed to  runners/tracks
3. Two layers of gypsum boards (12.5 mm thick): inner board, horizontally placed, screwed to studs and outer board , verticaly placed, glued and stapled to inner board
4. stud spacing = 450 mm  (17 inches)
5. Joints of outer board sealed with joint compound
6. Clearance at the vertical ends of the drywall partition, 15 mm.",Crushing of gypsum board at a corner.,'',0,Story Drift Ratio,Ratio,0.015,'','',,,Inconsequential,''
exp1002a,LEE-2007-SEI,Specimen No.1 ,NIST,C1011,TRUE,C1011.001d,Internal Partition Walls,Full height,Sliding,CFS,'',"Quasi-static Cyclic, uniaxial",No standard protocol mentioned.  Two cycles of each amplitude up to 0.1 radians peak amplitude (10% drift),10% drift of specimen,Japan,characterize the seismic performance of the drywall partitions typically used in Japanese building constructions,"1. Full-scale (2800 mm x 3950 mm) drywall partitions with light steel studding
2. Studs not bolted/screwed to  runners/tracks
3. Two layers of gypsum boards (12.5 mm thick): inner board, horizontally placed, screwed to studs and outer board , verticaly placed, glued and stapled to inner board
4. stud spacing = 450 mm  (17 inches)
5. Joints of outer board sealed with joint compound
6. Clearance at the vertical ends of the drywall partition, 15 mm.",Joint cracks at vertical intersection of gypsum boards,Crushing of gypsum board at a corner.,0,Story Drift Ratio,Ratio,0.02,'','',,,Inconsequential,''
exp1003a,LEE-2007-SEI,Specimen No.1 ,NIST,C1011,TRUE,C1011.001d,Internal Partition Walls,Full height,Sliding,CFS,'',"Quasi-static Cyclic, uniaxial",No standard protocol mentioned.  Two cycles of each amplitude up to 0.1 radians peak amplitude (10% drift),10% drift of specimen,Japan,characterize the seismic performance of the drywall partitions typically used in Japanese building constructions,"1. Full-scale (2800 mm x 3950 mm) drywall partitions with light steel studding
2. Studs not bolted/screwed to  runners/tracks
3. Two layers of gypsum boards (12.5 mm thick): inner board, horizontally placed, screwed to studs and outer board , verticaly placed, glued and stapled to inner board
4. stud spacing = 450 mm  (17 inches)
5. Joints of outer board sealed with joint compound
6. Clearance at the vertical ends of the drywall partition, 15 mm.",Out of plane deformation of gypsum boards at upper corners,Joint cracks at vertical intersection of gypsum boards,0,Story Drift Ratio,Ratio,0.04,'','',,,Consequential,''
exp1004a,LEE-2007-SEI,Specimen No.1 ,NIST,C1011,TRUE,C1011.001d,Internal Partition Walls,Full height,Sliding,CFS,'',"Quasi-static Cyclic, uniaxial",No standard protocol mentioned.  Two cycles of each amplitude up to 0.1 radians peak amplitude (10% drift),10% drift of specimen,Japan,characterize the seismic performance of the drywall partitions typically used in Japanese building constructions,"1. Full-scale (2800 mm x 3950 mm) drywall partitions with light steel studding
2. Studs not bolted/screwed to  runners/tracks
3. Two layers of gypsum boards (12.5 mm thick): inner board, horizontally placed, screwed to studs and outer board , verticaly placed, glued and stapled to inner board
4. stud spacing = 450 mm  (17 inches)
5. Joints of outer board sealed with joint compound
6. Clearance at the vertical ends of the drywall partition, 15 mm.",Cracks in gypsum board,Out of plane deformation of gypsum boards at upper corners,0,Story Drift Ratio,Ratio,0.1,'','',,,Consequential,''
exp1005a,LEE-2007-SEI,Specimen No.2,NIST,C1011,TRUE,C1011.001d,Internal Partition Walls,Full height,Sliding,CFS,'',"Quasi-static Cyclic, uniaxial",No standard protocol mentioned.  Two cycles of each amplitude up to 0.1 radians peak amplitude (10% drift),10% drift of specimen,Japan,characterize the seismic performance of the drywall partitions typically used in Japanese building constructions,"1. Full-scale (2800 mm x 3950 mm) drywall partitions with light steel studding and with a door (850mm×2100mm)
2. Studs not bolted/screwed to  runners/tracks
3. Two layers of gypsum boards (12.5 mm thick): inner board, horizontally placed, screwed to studs and outer board , verticaly placed, glued and stapled to inner board
4. stud spacing = 450 mm  (17 inches)
5. Joints of outer board sealed with joint compound
6. two vertical channels are used to support the door frame.Unlike studs, these channels are securely fixed to runners by screws
7. Clearance at the vertical ends of the drywall partition, 15 mm.
8. Clearance between door and door frame, 2-3 mm.",Small diagonal gypsum cracks in corners above door,'',0,Story Drift Ratio,Ratio,0.005,'','',,,Inconsequential,''
exp1006a,LEE-2007-SEI,Specimen No.2,NIST,C1011,TRUE,C1011.001d,Internal Partition Walls,Full height,Sliding,CFS,'',"Quasi-static Cyclic, uniaxial",No standard protocol mentioned.  Two cycles of each amplitude up to 0.1 radians peak amplitude (10% drift),10% drift of specimen,Japan,characterize the seismic performance of the drywall partitions typically used in Japanese building constructions,"1. Full-scale (2800 mm x 3950 mm) drywall partitions with light steel studding and with a door (850mm×2100mm)
2. Studs not bolted/screwed to  runners/tracks
3. Two layers of gypsum boards (12.5 mm thick): inner board, horizontally placed, screwed to studs and outer board , verticaly placed, glued and stapled to inner board
4. stud spacing = 450 mm  (17 inches)
5. Joints of outer board sealed with joint compound
6. two vertical channels are used to support the door frame.Unlike studs, these channels are securely fixed to runners by screws
7. Clearance at the vertical ends of the drywall partition, 15 mm.
8. Clearance between door and door frame, 2-3 mm.",Crushing of gypsum board at a corner.,Small diagonal gypsum cracks in corners above door,0,Story Drift Ratio,Ratio,0.01,'','',,,Consequential,''
exp1007a,LEE-2007-SEI,Specimen No.2,NIST,C1011,TRUE,C1011.001d,Internal Partition Walls,Full height,Sliding,CFS,'',"Quasi-static Cyclic, uniaxial",No standard protocol mentioned.  Two cycles of each amplitude up to 0.1 radians peak amplitude (10% drift),10% drift of specimen,Japan,characterize the seismic performance of the drywall partitions typically used in Japanese building constructions,"1. Full-scale (2800 mm x 3950 mm) drywall partitions with light steel studding and with a door (850mm×2100mm)
2. Studs not bolted/screwed to  runners/tracks
3. Two layers of gypsum boards (12.5 mm thick): inner board, horizontally placed, screwed to studs and outer board , verticaly placed, glued and stapled to inner board
4. stud spacing = 450 mm  (17 inches)
5. Joints of outer board sealed with joint compound
6. two vertical channels are used to support the door frame.Unlike studs, these channels are securely fixed to runners by screws
7. Clearance at the vertical ends of the drywall partition, 15 mm.
8. Clearance between door and door frame, 2-3 mm.",Large vertical cracks in gypsum board above door,Crushing of gypsum board at a corner.,0,Story Drift Ratio,Ratio,0.01,'','',,,Consequential,''
exp1008a,LEE-2007-SEI,Specimen No.2,NIST,C1011,TRUE,C1011.001d,Internal Partition Walls,Full height,Sliding,CFS,'',"Quasi-static Cyclic, uniaxial",No standard protocol mentioned.  Two cycles of each amplitude up to 0.1 radians peak amplitude (10% drift),10% drift of specimen,Japan,characterize the seismic performance of the drywall partitions typically used in Japanese building constructions,"1. Full-scale (2800 mm x 3950 mm) drywall partitions with light steel studding and with a door (850mm×2100mm)
2. Studs not bolted/screwed to  runners/tracks
3. Two layers of gypsum boards (12.5 mm thick): inner board, horizontally placed, screwed to studs and outer board , verticaly placed, glued and stapled to inner board
4. stud spacing = 450 mm  (17 inches)
5. Joints of outer board sealed with joint compound
6. two vertical channels are used to support the door frame.Unlike studs, these channels are securely fixed to runners by screws
7. Clearance at the vertical ends of the drywall partition, 15 mm.
8. Clearance between door and door frame, 2-3 mm.",Temoorary dorr jammed and recovered after reaching original position,Large vertical cracks in gypsum board above door,0,Story Drift Ratio,Ratio,0.01,'','',,,Inconsequential,''
exp1009a,LEE-2007-SEI,Specimen No.2,NIST,C1011,TRUE,C1011.001d,Internal Partition Walls,Full height,Sliding,CFS,'',"Quasi-static Cyclic, uniaxial",No standard protocol mentioned.  Two cycles of each amplitude up to 0.1 radians peak amplitude (10% drift),10% drift of specimen,Japan,characterize the seismic performance of the drywall partitions typically used in Japanese building constructions,"1. Full-scale (2800 mm x 3950 mm) drywall partitions with light steel studding and with a door (850mm×2100mm)
2. Studs not bolted/screwed to  runners/tracks
3. Two layers of gypsum boards (12.5 mm thick): inner board, horizontally placed, screwed to studs and outer board , verticaly placed, glued and stapled to inner board
4. stud spacing = 450 mm  (17 inches)
5. Joints of outer board sealed with joint compound
6. two vertical channels are used to support the door frame.Unlike studs, these channels are securely fixed to runners by screws
7. Clearance at the vertical ends of the drywall partition, 15 mm.
8. Clearance between door and door frame, 2-3 mm.",broken door lock and permanent jammed door,Temoorary dorr jammed and recovered after reaching original position,0,Story Drift Ratio,Ratio,0.02,'','',,,Consequential,''
exp1010a,LEE-2007-SEI,Specimen No.2,NIST,C1011,TRUE,C1011.001d,Internal Partition Walls,Full height,Sliding,CFS,'',"Quasi-static Cyclic, uniaxial",No standard protocol mentioned.  Two cycles of each amplitude up to 0.1 radians peak amplitude (10% drift),10% drift of specimen,Japan,characterize the seismic performance of the drywall partitions typically used in Japanese building constructions,"1. Full-scale (2800 mm x 3950 mm) drywall partitions with light steel studding and with a door (850mm×2100mm)
2. Studs not bolted/screwed to  runners/tracks
3. Two layers of gypsum boards (12.5 mm thick): inner board, horizontally placed, screwed to studs and outer board , verticaly placed, glued and stapled to inner board
4. stud spacing = 450 mm  (17 inches)
5. Joints of outer board sealed with joint compound
6. two vertical channels are used to support the door frame.Unlike studs, these channels are securely fixed to runners by screws
7. Clearance at the vertical ends of the drywall partition, 15 mm.
8. Clearance between door and door frame, 2-3 mm.",Out of plane deformation of gypsum board at lower interior corner next to door,broken door lock and permanent jammed door,0,Story Drift Ratio,Ratio,0.04,'','',,,Consequential,''
exp1011a,LEE-2007-SEI,Specimen No.2,NIST,C1011,TRUE,C1011.001d,Internal Partition Walls,Full height,Sliding,CFS,'',"Quasi-static Cyclic, uniaxial",No standard protocol mentioned.  Two cycles of each amplitude up to 0.1 radians peak amplitude (10% drift),10% drift of specimen,Japan,characterize the seismic performance of the drywall partitions typically used in Japanese building constructions,"1. Full-scale (2800 mm x 3950 mm) drywall partitions with light steel studding and with a door (850mm×2100mm)
2. Studs not bolted/screwed to  runners/tracks
3. Two layers of gypsum boards (12.5 mm thick): inner board, horizontally placed, screwed to studs and outer board , verticaly placed, glued and stapled to inner board
4. stud spacing = 450 mm  (17 inches)
5. Joints of outer board sealed with joint compound
6. two vertical channels are used to support the door frame.Unlike studs, these channels are securely fixed to runners by screws
7. Clearance at the vertical ends of the drywall partition, 15 mm.
8. Clearance between door and door frame, 2-3 mm.",Gap around door frame,Out of plane deformation of gypsum board at lower interior corner next to door,0,Story Drift Ratio,Ratio,0.06,'','',,,Consequential,''
exp1012a,LEE-2007-SEI,Specimen No. 3,NIST,C1011,TRUE,C1011.001d,Internal Partition Walls,Full height,Sliding,CFS,'',"Quasi-static Cyclic, uniaxial",No standard protocol mentioned.  Two cycles of each amplitude up to 0.1 radians peak amplitude (10% drift),10% drift of specimen,Japan,characterize the seismic performance of the drywall partitions typically used in Japanese building constructions,"1. full-scale drywall partitions with light steel studding  intersecting
each other at a 90o angle
2. Studs not bolted/screwed to  runners/tracks
3. Two layers of gypsum boards (12.5 mm thick): inner board, horizontally placed, screwed to studs and outer board , verticaly placed, glued and stapled to inner board
4. stud spacing = 450 mm  (17 inches)
5. Joints of outer board sealed with joint compound
6. 15 mm clearance between wall and column applied only to the east side of the specimen
",Out of plane deformation of gypsum boards of orthogonal wall at corners,'',0,Story Drift Ratio,Ratio,0.01,'','',,,Consequential,''
exp1013a,LEE-2007-SEI,Specimen No. 3,NIST,C1011,TRUE,C1011.001d,Internal Partition Walls,Full height,Sliding,CFS,'',"Quasi-static Cyclic, uniaxial",No standard protocol mentioned.  Two cycles of each amplitude up to 0.1 radians peak amplitude (10% drift),10% drift of specimen,Japan,characterize the seismic performance of the drywall partitions typically used in Japanese building constructions,"1. full-scale drywall partitions with light steel studding  intersecting
each other at a 90o angle
2. Studs not bolted/screwed to  runners/tracks
3. Two layers of gypsum boards (12.5 mm thick): inner board, horizontally placed, screwed to studs and outer board , verticaly placed, glued and stapled to inner board
4. stud spacing = 450 mm  (17 inches)
5. Joints of outer board sealed with joint compound
6. 15 mm clearance between wall and column applied only to the east side of the specimen
",Crushing of gypsum boards at corners of orthogonal wall,Out of plane deformation of gypsum boards of orthogonal wall at corners,0,Story Drift Ratio,Ratio,0.015,'','',,,Inconsequential,''
exp1014a,LEE-2007-SEI,Specimen No. 3,NIST,C1011,TRUE,C1011.001d,Internal Partition Walls,Full height,Sliding,CFS,'',"Quasi-static Cyclic, uniaxial",No standard protocol mentioned.  Two cycles of each amplitude up to 0.1 radians peak amplitude (10% drift),10% drift of specimen,Japan,characterize the seismic performance of the drywall partitions typically used in Japanese building constructions,"1. full-scale drywall partitions with light steel studding  intersecting
each other at a 90o angle
2. Studs not bolted/screwed to  runners/tracks
3. Two layers of gypsum boards (12.5 mm thick): inner board, horizontally placed, screwed to studs and outer board , verticaly placed, glued and stapled to inner board
4. stud spacing = 450 mm  (17 inches)
5. Joints of outer board sealed with joint compound
6. 15 mm clearance between wall and column applied only to the east side of the specimen
",Crushing of gypsum boards at corners of inplane and orthogonal wall. ,Crushing of gypsum boards at corners of orthogonal wall,0,Story Drift Ratio,Ratio,0.04,'','',,,Consequential,''
exp1015a,LEE-2007-SEI,Specimen No. 3,NIST,C1011,TRUE,C1011.001d,Internal Partition Walls,Full height,Sliding,CFS,'',"Quasi-static Cyclic, uniaxial",No standard protocol mentioned.  Two cycles of each amplitude up to 0.1 radians peak amplitude (10% drift),10% drift of specimen,Japan,characterize the seismic performance of the drywall partitions typically used in Japanese building constructions,"1. full-scale drywall partitions with light steel studding  intersecting
each other at a 90o angle
2. Studs not bolted/screwed to  runners/tracks
3. Two layers of gypsum boards (12.5 mm thick): inner board, horizontally placed, screwed to studs and outer board , verticaly placed, glued and stapled to inner board
4. stud spacing = 450 mm  (17 inches)
5. Joints of outer board sealed with joint compound
6. 15 mm clearance between wall and column applied only to the east side of the specimen
",Extended crushing of gypsum boards of inplane and orthogonal wall. ,Crushing of gypsum boards at corners of inplane and orthogonal wall.,0,Story Drift Ratio,Ratio,0.06,'','',,,Consequential,''
exp1016a,LEE-2007-SEI,Specimen No. 3,NIST,C1011,TRUE,C1011.001d,Internal Partition Walls,Full height,Sliding,CFS,'',"Quasi-static Cyclic, uniaxial",No standard protocol mentioned.  Two cycles of each amplitude up to 0.1 radians peak amplitude (10% drift),10% drift of specimen,Japan,characterize the seismic performance of the drywall partitions typically used in Japanese building constructions,"1. full-scale drywall partitions with light steel studding  intersecting
each other at a 90o angle
2. Studs not bolted/screwed to  runners/tracks
3. Two layers of gypsum boards (12.5 mm thick): inner board, horizontally placed, screwed to studs and outer board , verticaly placed, glued and stapled to inner board
4. stud spacing = 450 mm  (17 inches)
5. Joints of outer board sealed with joint compound
6. 15 mm clearance between wall and column applied only to the east side of the specimen
",Detachment and falling of gypsum plasterboard on inplane wall,Extended crushing of gypsum boards of inplane and orthogonal wall.,0,Story Drift Ratio,Ratio,0.08,'','',,,Consequential,''
exp1017a,LEE-2007-SEI,Specimen No. 4,NIST,C1011,TRUE,C1011.001d,Internal Partition Walls,Full height,Sliding,CFS,'',"Dynamic, uniaxial","No standard protocol mentioned.  
A series of sinusoidal loading, two cycles with the period of 1 s (one cycle) and the amplitude of 1/400, 1/200, . . . And 1/10, the same as those specified in quasi-static test.",10% drift of specimen,Japan,characterize the seismic performance of the drywall partitions typically used in Japanese building constructions,"1. Full-scale (2800 mm x 3950 mm) drywall partitions with light steel studding
2. Studs not bolted/screwed to  runners/tracks
3. Two layers of gypsum boards (12.5 mm thick): inner board, horizontally placed, screwed to studs and outer board , verticaly placed, glued and stapled to inner board
4. stud spacing = 450 mm  (17 inches)
5. Joints of outer board sealed with joint compound
6. Clearance at the vertical end of the drywall partition, 15 mm.",Crushing of gypsum board at corners.,'',0,Story Drift Ratio,Ratio,0.01,'','',,,Consequential,''
exp1018a,LEE-2007-SEI,Specimen No. 4,NIST,C1011,TRUE,C1011.001d,Internal Partition Walls,Full height,Sliding,CFS,'',"Dynamic, uniaxial","No standard protocol mentioned.  
A series of sinusoidal loading, two cycles with the period of 1 s (one cycle) and the amplitude of 1/400, 1/200, . . . And 1/10, the same as those specified in quasi-static test.",10% drift of specimen,Japan,characterize the seismic performance of the drywall partitions typically used in Japanese building constructions,"1. Full-scale (2800 mm x 3950 mm) drywall partitions with light steel studding
2. Studs not bolted/screwed to  runners/tracks
3. Two layers of gypsum boards (12.5 mm thick): inner board, horizontally placed, screwed to studs and outer board , verticaly placed, glued and stapled to inner board
4. stud spacing = 450 mm  (17 inches)
5. Joints of outer board sealed with joint compound
6. Clearance at the vertical end of the drywall partition, 15 mm.",Joint cracks in vertical joints of gypsum boards,Crushing of gypsum board at corners.,0,Story Drift Ratio,Ratio,0.02,'','',,,Consequential,''
exp1019a,LEE-2007-SEI,Specimen No. 4,NIST,C1011,TRUE,C1011.001d,Internal Partition Walls,Full height,Sliding,CFS,'',"Dynamic, uniaxial","No standard protocol mentioned.  
A series of sinusoidal loading, two cycles with the period of 1 s (one cycle) and the amplitude of 1/400, 1/200, . . . And 1/10, the same as those specified in quasi-static test.",10% drift of specimen,Japan,characterize the seismic performance of the drywall partitions typically used in Japanese building constructions,"1. Full-scale (2800 mm x 3950 mm) drywall partitions with light steel studding
2. Studs not bolted/screwed to  runners/tracks
3. Two layers of gypsum boards (12.5 mm thick): inner board, horizontally placed, screwed to studs and outer board , verticaly placed, glued and stapled to inner board
4. stud spacing = 450 mm  (17 inches)
5. Joints of outer board sealed with joint compound
6. Clearance at the vertical end of the drywall partition, 15 mm.",Cracks in gypsum board,Joint cracks in vertical joints of gypsum boards,0,Story Drift Ratio,Ratio,0.04,'','',,,Consequential,''
exp1020a,LEE-2007-SEI,Specimen No. 4,NIST,C1011,TRUE,C1011.001d,Internal Partition Walls,Full height,Sliding,CFS,'',"Dynamic, uniaxial","No standard protocol mentioned.  
A series of sinusoidal loading, two cycles with the period of 1 s (one cycle) and the amplitude of 1/400, 1/200, . . . And 1/10, the same as those specified in quasi-static test.",10% drift of specimen,Japan,characterize the seismic performance of the drywall partitions typically used in Japanese building constructions,"1. Full-scale (2800 mm x 3950 mm) drywall partitions with light steel studding
2. Studs not bolted/screwed to  runners/tracks
3. Two layers of gypsum boards (12.5 mm thick): inner board, horizontally placed, screwed to studs and outer board , verticaly placed, glued and stapled to inner board
4. stud spacing = 450 mm  (17 inches)
5. Joints of outer board sealed with joint compound
6. Clearance at the vertical end of the drywall partition, 15 mm.",Detachment and falling of gypsum board ,Cracks in gypsum board,0,Story Drift Ratio,Ratio,0.1,'','',,,Consequential,''
exp1041a,PAN-2016-FUL,Precast Concrete Cladding Panels: L 4-5,NIST,B2011,FALSE,'',Precast concrete cladding panels,Horizontal Sliding/Swaying,Threaded rod,Sealant,'',"Dynamic, uniaxial",CNP100 (FB 1),"100% scale 
Peak inter-story drift =0.47%
Peak floor acceleration = 0.44g","UCSD, California","advance the understanding of the seismic behavior of NCSs: 
1. Use of ductile fuse
2. Sliding connection
3. Flexing connections",Concrete cladding panels embedded in the building,Sliding connections with long rods experienced plastic deformation,'',0,Story Drift Ratio,Ratio,0.0025,'','',,2,Inconsequential,''
exp1042a,PAN-2016-FUL,Precast Concrete Cladding Panels: L 4-5,NIST,B2011,FALSE,'',Precast concrete cladding panels,Horizontal Sliding/Swaying,Threaded rod,Sealant,'',"Dynamic, uniaxial",LAC100 (FB 2),"100% scale 
Peak inter-story drift =0.56%
Peak floor acceleration = 0.39g","UCSD, California","advance the understanding of the seismic behavior of NCSs: 
1. Use of ductile fuse
2. Sliding connection
3. Flexing connections",Concrete cladding panels embedded in the building,Sliding connections with long rods experienced plastic deformation,'',0,Story Drift Ratio,Ratio,0.0027,'','',,2,Inconsequential,''
exp1043a,PAN-2016-FUL,Precast Concrete Cladding Panels: L 4-5,NIST,B2011,FALSE,'',Precast concrete cladding panels,Horizontal Sliding/Swaying,Threaded rod,Sealant,'',"Dynamic, uniaxial",ICA50  (FB -3),"100% scale 
Peak inter-story drift =0.94%
Peak floor acceleration = 0.58g","UCSD, California","advance the understanding of the seismic behavior of NCSs: 
1. Use of ductile fuse
2. Sliding connection
3. Flexing connections",Concrete cladding panels embedded in the building,Sliding connections with long rods experienced plastic deformation,'',0,Story Drift Ratio,Ratio,0.0043,'','',,2,Inconsequential,''
exp1044a,PAN-2016-FUL,Precast Concrete Cladding Panels: L 4-5,NIST,B2011,FALSE,'',Precast concrete cladding panels,Horizontal Sliding/Swaying,Threaded rod,Sealant,'',"Dynamic, uniaxial",ICA100 (FB -4 ),"100% scale 
Peak inter-story drift =1.41%
Peak floor acceleration = 0.64g","UCSD, California","advance the understanding of the seismic behavior of NCSs: 
1. Use of ductile fuse
2. Sliding connection
3. Flexing connections",Concrete cladding panels embedded in the building,Sliding connections with long rods experienced plastic deformation,'',0,Story Drift Ratio,Ratio,0.0074,'','',,2,Inconsequential,''
exp1045a,PAN-2016-FUL,Precast Concrete Cladding Panels: L 4-5,NIST,B2011,FALSE,'',Precast concrete cladding panels,Horizontal Sliding/Swaying,Threaded rod,Sealant,'',"Dynamic, uniaxial",DEN67 ( FB-5),"100% scale 
Peak inter-story drift =2.75%
Peak floor acceleration = 0.99g","UCSD, California","advance the understanding of the seismic behavior of NCSs: 
1. Use of ductile fuse
2. Sliding connection
3. Flexing connections",Concrete cladding panels embedded in the building,Sliding connections with long rods experienced plastic deformation,'',0,Story Drift Ratio,Ratio,0.011,'','',,2,Inconsequential,''
exp1046a,PAN-2016-FUL,Precast Concrete Cladding Panels: L 4-5,NIST,B2011,FALSE,'',Precast concrete cladding panels,Horizontal Sliding/Swaying,Threaded rod,Sealant,'',"Dynamic, uniaxial",DEN100 (FB-6),"100% scale 
Peak inter-story drift =5.99%
Peak floor acceleration = 0.90g","UCSD, California","advance the understanding of the seismic behavior of NCSs: 
1. Use of ductile fuse
2. Sliding connection
3. Flexing connections",Concrete cladding panels embedded in the building,Sliding connections with long rods experienced plastic deformation,'',0,Story Drift Ratio,Ratio,0.0129,'','',,2,Inconsequential,''
exp1047a,PAN-2016-FUL,Precast Concrete Cladding Panels: L 4-5,NIST,B2011,FALSE,'',Precast concrete cladding panels,Horizontal Sliding/Swaying,Threaded rod,Sealant,'',"Dynamic, uniaxial",DEN67 ( FB-5),"100% scale 
Peak inter-story drift =2.75%
Peak floor acceleration = 0.99g","UCSD, California","advance the understanding of the seismic behavior of NCSs: 
1. Use of ductile fuse
2. Sliding connection
3. Flexing connections",Concrete cladding panels embedded in the building,Yielding and permanent bending of flexing rod,'',0,Story Drift Ratio,Ratio,0.011,'','',,2,Consequential,''
exp1048a,PAN-2016-FUL,Precast Concrete Cladding Panels: L 4-5,NIST,B2011,FALSE,'',Precast concrete cladding panels,Horizontal Sliding/Swaying,Threaded rod,Sealant,'',"Dynamic, uniaxial",DEN100 (FB-6),"100% scale 
Peak inter-story drift =5.99%
Peak floor acceleration = 0.90g","UCSD, California","advance the understanding of the seismic behavior of NCSs: 
1. Use of ductile fuse
2. Sliding connection
3. Flexing connections",Concrete cladding panels embedded in the building,Yielding and permanent bending of flexing rod,'',0,Story Drift Ratio,Ratio,0.0129,'','',,2,Consequential,''
exp1049a,PAN-2016-FUL,Precast Concrete Cladding Panels: L 4-5,NIST,B2011,FALSE,'',Precast concrete cladding panels,Horizontal Sliding/Swaying,Threaded rod,Sealant,'',"Dynamic, uniaxial",ICA50  (FB -3),"100% scale 
Peak inter-story drift =0.94%
Peak floor acceleration = 0.58g","UCSD, California","advance the understanding of the seismic behavior of NCSs: 
1. Use of ductile fuse
2. Sliding connection
3. Flexing connections",Concrete cladding panels embedded in the building,Small cracking of ductile fuse at connection embed,'',0,Story Drift Ratio,Ratio,0.0043,'','',,1,Consequential,''
exp1050a,PAN-2016-FUL,Precast Concrete Cladding Panels: L 4-5,NIST,B2011,FALSE,'',Precast concrete cladding panels,Horizontal Sliding/Swaying,Threaded rod,Sealant,'',"Dynamic, uniaxial",ICA100 (FB -4 ),"100% scale 
Peak inter-story drift =1.41%
Peak floor acceleration = 0.64g","UCSD, California","advance the understanding of the seismic behavior of NCSs: 
1. Use of ductile fuse
2. Sliding connection
3. Flexing connections",Concrete cladding panels embedded in the building,Small cracking of ductile fuse at connection embed,'',0,Story Drift Ratio,Ratio,0.0074,'','',,1,Inconsequential,''
exp1051a,PAN-2016-FUL,Precast Concrete Cladding Panels: L 4-5,NIST,B2011,FALSE,'',Precast concrete cladding panels,Horizontal Sliding/Swaying,Threaded rod,Sealant,'',"Dynamic, uniaxial",DEN67 ( FB-5),"100% scale 
Peak inter-story drift =2.75%
Peak floor acceleration = 0.99g","UCSD, California","advance the understanding of the seismic behavior of NCSs: 
1. Use of ductile fuse
2. Sliding connection
3. Flexing connections",Concrete cladding panels embedded in the building,Small cracking of ductile fuse at connection embed,'',0,Story Drift Ratio,Ratio,0.011,'','',,1,Inconsequential,''
exp1052a,PAN-2016-FUL,Precast Concrete Cladding Panels: L 4-5,NIST,B2011,FALSE,'',Precast concrete cladding panels,Horizontal Sliding/Swaying,Threaded rod,Sealant,'',"Dynamic, uniaxial",DEN100 (FB-6),"100% scale 
Peak inter-story drift =5.99%
Peak floor acceleration = 0.90g","UCSD, California","advance the understanding of the seismic behavior of NCSs: 
1. Use of ductile fuse
2. Sliding connection
3. Flexing connections",Concrete cladding panels embedded in the building,Small cracking of ductile fuse at connection embed,'',0,Story Drift Ratio,Ratio,0.0129,'','',,1,Inconsequential,''
exp1053a,PAN-2016-FUL,Precast Concrete Cladding Panels: L 4-5,NIST,B2011,FALSE,'',Precast concrete cladding panels,Horizontal Sliding/Swaying,Threaded rod,Sealant,'',"Dynamic, uniaxial",DEN67 ( FB-5),"100% scale 
Peak inter-story drift =2.75%
Peak floor acceleration = 0.99g","UCSD, California","advance the understanding of the seismic behavior of NCSs: 
1. Use of ductile fuse
2. Sliding connection
3. Flexing connections",Concrete cladding panels embedded in the building,Slight permanent bending of ductile fuse at connection plate,'',0,Story Drift Ratio,Ratio,0.011,'','',,1,Inconsequential,''
exp1054a,PAN-2016-FUL,Precast Concrete Cladding Panels: L 4-5,NIST,B2011,FALSE,'',Precast concrete cladding panels,Horizontal Sliding/Swaying,Threaded rod,Sealant,'',"Dynamic, uniaxial",DEN100 (FB-6),"100% scale 
Peak inter-story drift =5.99%
Peak floor acceleration = 0.90g","UCSD, California","advance the understanding of the seismic behavior of NCSs: 
1. Use of ductile fuse
2. Sliding connection
3. Flexing connections",Concrete cladding panels embedded in the building,Large cracks (>0.5mm) and permanent bending (>20mm) at and of plate close to fuse embed,'',0,Story Drift Ratio,Ratio,0.0129,'','',,2,Consequential,''
exp1061a,PAN-2016-FUL,48,NIST,,FALSE,'',Ceilings ,Grid/tiled,'','','',"Dynamic, uniaxial",DEN100,Peak base input acceleration = 0.80g,"NHERI, U of California San Diego","PIDR = 2.5% for building. Ceiling design with minimal or no seismic provisions, compression braces not used. Seismic design category A","Drywall Ceilings: ceilings attached to 7/8"" wall molding, no limits on clearance between ceiling and walls, no perimeter wires or bracing used.","Buckling of supporting tees near the perimeter, failure of spreader bars and collapse of approximately 20% ceiling tiles",Yes,0,"Peak Floor Acceleration, horizontal",g,0.68,'','',,3,Consequential,''
exp1062a,PAN-2016-FUL,48,NIST,,FALSE,'',Ceilings ,Grid/tiled,'','','',"Dynamic, uniaxial",DEN100,Peak base input acceleration = 0.80g,"NHERI, U of California San Diego","PIDR = 2.5% for building. Ceiling design with minimal or no seismic provisions, compression braces not used. Seismic design category C","Drywall Ceilings: ceilings attached to 7/8"" wall molding, no limits on clearance between ceiling and walls, no perimeter wires or bracing used.","Buckling of supporting tees near the perimeter, failure of spreader bars and collapse of approximately 20% ceiling tiles",Yes,0,"Peak Floor Acceleration, horizontal",g,0.68,'','',,3,Consequential,''
exp1070a,PAN-2016-FUL,Partition walls: Level 5,NIST,C1011,TRUE,'',Internal Partition Walls,Full height,'',CFS,'',"Dynamic, uniaxial",ICA140  (BI -7),"100% scale 
Peak inter-story drift =0.34%
Peak floor acceleration = 0.26g","UCSD, California",advance the understanding of the seismic behavior of NCSs including their dynamic interactions amongst each other and with the structure,1. full-scale gypsum board CFS steel partitions.,Joint tape cracking,'',0,Story Drift Ratio,Ratio,0.00064,'','',,1,Inconsequential,''
exp1071a,PAN-2016-FUL,Partition walls: Level 5,NIST,C1011,TRUE,'',Internal Partition Walls,Full height,'',CFS,'',"Dynamic, uniaxial",ICA50  (FB -3),"100% scale
Peak inter-story drift =0.94%
Peak floor acceleration = 0.58g","UCSD, California",advance the understanding of the seismic behavior of NCSs including their dynamic interactions amongst each other and with the structure,1. full-scale gypsum board CFS steel partitions.,Extensive crushing of the gypsum boards and gap opening between gypsum panels. especially in regions where interaction of the partition walls with other components was imminent,'',0,Story Drift Ratio,Ratio,0.00217,'','',,2,Unknown,If ds_class = unknown then sufficient description of the damage or photo is unavailable to make a decision
exp1072a,PAN-2016-FUL,Partition walls: Level 5,NIST,C1011,TRUE,'',Internal Partition Walls,Full height,'',CFS,'',"Dynamic, uniaxial",DEN67 ( FB-5),"100% scale
Peak inter-story drift =2.75%
Peak floor acceleration = 0.99g","UCSD, California",advance the understanding of the seismic behavior of NCSs including their dynamic interactions amongst each other and with the structure,1. full-scale gypsum board CFS steel partitions.,Gypsum crushing at the bottom boundary.,'',0,Story Drift Ratio,Ratio,0.0054,'','',,2,Unknown,If ds_class = unknown then sufficient description of the damage or photo is unavailable to make a decision
exp1073a,PAN-2016-FUL,Partition walls: Level 5,NIST,C1011,TRUE,'',Internal Partition Walls,Full height,'',CFS,'',"Dynamic, uniaxial",DEN100 (FB-6),"100% scale
Peak inter-story drift =5.99%
Peak floor acceleration = 0.90g","UCSD, California",advance the understanding of the seismic behavior of NCSs including their dynamic interactions amongst each other and with the structure,1. full-scale gypsum board CFS steel partitions.,Gypsum crushing at the bottom boundary.,'',0,Story Drift Ratio,Ratio,0.0066,'','',,2,Unknown,If ds_class = unknown then sufficient description of the damage or photo is unavailable to make a decision
exp1074a,PAN-2016-FUL,Partition walls: Level 4,NIST,C1011,TRUE,'',Internal Partition Walls,Full height,'',CFS,'',"Dynamic, uniaxial",ICA140  (BI -7),"100% scale 
Peak inter-story drift =0.34%
Peak floor acceleration = 0.26g","UCSD, California",advance the understanding of the seismic behavior of NCSs including their dynamic interactions amongst each other and with the structure,1. full-scale gypsum board CFS steel partitions.,gypsum board crushing and damage to the screws around the bottom track,'',0,Story Drift Ratio,Ratio,0.00153,'','',,2,Inconsequential,''
exp1075a,PAN-2016-FUL,Partition walls: Level 4,NIST,C1011,TRUE,'',Internal Partition Walls,Full height,'',CFS,'',"Dynamic, uniaxial",ICA50  (FB -3),"100% scale
Peak inter-story drift =0.94%
Peak floor acceleration = 0.58g","UCSD, California",advance the understanding of the seismic behavior of NCSs including their dynamic interactions amongst each other and with the structure,1. full-scale gypsum board CFS steel partitions.,Extensive crushing of the gypsum boards and gap opening between gypsum panels. especially in regions where interaction of the partition walls with other components was imminent,'',0,Story Drift Ratio,Ratio,0.00411,'','',,2,Unknown,If ds_class = unknown then sufficient description of the damage or photo is unavailable to make a decision
exp1076a,PAN-2016-FUL,Partition walls: Level 4,NIST,C1011,TRUE,'',Internal Partition Walls,Full height,'',CFS,'',"Dynamic, uniaxial",DEN67 ( FB-5),"100% scale
Peak inter-story drift =2.75%
Peak floor acceleration = 0.99g","UCSD, California",advance the understanding of the seismic behavior of NCSs including their dynamic interactions amongst each other and with the structure,1. full-scale gypsum board CFS steel partitions.,Gypsum crushing at the bottom boundary.,'',0,Story Drift Ratio,Ratio,0.01087,'','',,2,Unknown,If ds_class = unknown then sufficient description of the damage or photo is unavailable to make a decision
exp1077a,PAN-2016-FUL,Partition walls: Level 4,NIST,C1011,TRUE,'',Internal Partition Walls,Full height,'',CFS,'',"Dynamic, uniaxial",DEN100 (FB-6),"100% scale
Peak inter-story drift =5.99%
Peak floor acceleration = 0.90g","UCSD, California",advance the understanding of the seismic behavior of NCSs including their dynamic interactions amongst each other and with the structure,1. full-scale gypsum board CFS steel partitions.,Gypsum crushing at the bottom boundary.,'',0,Story Drift Ratio,Ratio,0.01281,'','',,2,Unknown,If ds_class = unknown then sufficient description of the damage or photo is unavailable to make a decision
exp1078a,PAN-2016-FUL,Partition walls: Level 3,NIST,C1011,TRUE,'',Internal Partition Walls,Full height,'',CFS,'',"Dynamic, uniaxial",ICA140  (BI -7),"100% scale 
Peak inter-story drift =0.34%
Peak floor acceleration = 0.26g","UCSD, California",advance the understanding of the seismic behavior of NCSs including their dynamic interactions amongst each other and with the structure,1. full-scale gypsum board CFS steel partitions.,Joint tape cracking,'',0,Story Drift Ratio,Ratio,0.00169,'','',,1,Inconsequential,''
exp1079a,PAN-2016-FUL,Partition walls: Level 3,NIST,C1011,TRUE,'',Internal Partition Walls,Full height,'',CFS,'',"Dynamic, uniaxial",ICA50  (FB -3),"100% scale
Peak inter-story drift =0.94%
Peak floor acceleration = 0.58g","UCSD, California",advance the understanding of the seismic behavior of NCSs including their dynamic interactions amongst each other and with the structure,1. full-scale gypsum board CFS steel partitions.,Extensive crushing of the gypsum boards and gap opening between gypsum panels. especially in regions where interaction of the partition walls with other components was imminent,'',0,Story Drift Ratio,Ratio,0.0066,'','',,2,Unknown,If ds_class = unknown then sufficient description of the damage or photo is unavailable to make a decision
exp1080a,PAN-2016-FUL,Partition walls: Level 3,NIST,C1011,TRUE,'',Internal Partition Walls,Full height,'',CFS,'',"Dynamic, uniaxial",DEN67 ( FB-5),"100% scale
Peak inter-story drift =2.75%
Peak floor acceleration = 0.99g","UCSD, California",advance the understanding of the seismic behavior of NCSs including their dynamic interactions amongst each other and with the structure,1. full-scale gypsum board CFS steel partitions.,Gypsum crushing at the bottom boundary.,'',0,Story Drift Ratio,Ratio,0.0207,'','',,2,Unknown,If ds_class = unknown then sufficient description of the damage or photo is unavailable to make a decision
exp1081a,PAN-2016-FUL,Partition walls: Level 3,NIST,C1011,TRUE,'',Internal Partition Walls,Full height,'',CFS,'',"Dynamic, uniaxial",DEN100 (FB-6),"100% scale
Peak inter-story drift =5.99%
Peak floor acceleration = 0.90g","UCSD, California",advance the understanding of the seismic behavior of NCSs including their dynamic interactions amongst each other and with the structure,1. full-scale gypsum board CFS steel partitions.,Complete detachment of the gypsum boards from the CFS studs,'',0,Story Drift Ratio,Ratio,0.03544,'','',,3,Consequential,''
exp1082a,PAN-2016-FUL,Partition walls: Level 2,NIST,C1011,TRUE,'',Internal Partition Walls,Full height,'',CFS,'',"Dynamic, uniaxial",ICA140  (BI -7),"100% scale 
Peak inter-story drift =0.34%
