Repository: usnistgov/NED

# NED-Beta
> "Turning data into resilience one function at a time" - J.B.

#### Nonstructural Element Database
This repository provides remote hosting and version control for the development of NED, the Nonstructural Element Database. NED is a relational database that collects information from experimental, analytical, and historic performance observations of nonstructural building elements into seismic fragilities and consequence models to support building-specific seismic performance research and assessments.

File: data/experiment.csv (part 1 of 50)
id,reference_id,specimen,specimen_inspection_sequence,reviewer,component_id,comp_detail,material,size_class,test_type,loading_protocol,peak_test_amplitude,location,governing_design_standard,design_objective,comp_description,ds_description,prior_damage,prior_damage_repaired,edp_metric,edp_unit,edp_value,alt_edp_metric,alt_edp_unit,alt_edp_value,ds_rank,ds_class,notes
exp1001a,LEE-2007-SEI,Specimen No.1,'',NIST,C1011.A,Full height - Sliding,CFS,'',"Quasi-static Cyclic, uniaxial",No standard protocol mentioned.  Two cycles of each amplitude up to 0.1 radians peak amplitude (10% drift),10% drift of specimen,Japan,'',drywall partitions typically used in Japanese building constructions,"1. Full-scale (2800 mm x 3950 mm) drywall partitions with light steel studding
2. Studs not bolted/screwed to  runners/tracks
3. Two layers of gypsum boards (12.5 mm thick): inner board, horizontally placed, screwed to studs and outer board , verticaly placed, glued and stapled to inner board
4. stud spacing = 450 mm  (17 inches)
5. Joints of outer board sealed with joint compound
6. Clearance at the vertical ends of the drywall partition, 15 mm.",Crushing of gypsum board at a corner.,'',,Story Drift Ratio,Ratio,0.015,'','',,,Inconsequential,''
exp1002a,LEE-2007-SEI,Specimen No.1,'',NIST,C1011.A,Full height - Sliding,CFS,'',"Quasi-static Cyclic, uniaxial",No standard protocol mentioned.  Two cycles of each amplitude up to 0.1 radians peak amplitude (10% drift),10% drift of specimen,Japan,'',drywall partitions typically used in Japanese building constructions,"1. Full-scale (2800 mm x 3950 mm) drywall partitions with light steel studding
2. Studs not bolted/screwed to  runners/tracks
3. Two layers of gypsum boards (12.5 mm thick): inner board, horizontally placed, screwed to studs and outer board , verticaly placed, glued and stapled to inner board
4. stud spacing = 450 mm  (17 inches)
5. Joints of outer board sealed with joint compound
6. Clearance at the vertical ends of the drywall partition, 15 mm.",Joint cracks at vertical intersection of gypsum boards,Crushing of gypsum board at a corner.,No,Story Drift Ratio,Ratio,0.02,'','',,,Inconsequential,''
exp1003a,LEE-2007-SEI,Specimen No.1,'',NIST,C1011.A,Full height - Sliding,CFS,'',"Quasi-static Cyclic, uniaxial",No standard protocol mentioned.  Two cycles of each amplitude up to 0.1 radians peak amplitude (10% drift),10% drift of specimen,Japan,'',drywall partitions typically used in Japanese building constructions,"1. Full-scale (2800 mm x 3950 mm) drywall partitions with light steel studding
2. Studs not bolted/screwed to  runners/tracks
3. Two layers of gypsum boards (12.5 mm thick): inner board, horizontally placed, screwed to studs and outer board , verticaly placed, glued and stapled to inner board
4. stud spacing = 450 mm  (17 inches)
5. Joints of outer board sealed with joint compound
6. Clearance at the vertical ends of the drywall partition, 15 mm.",Out of plane deformation of gypsum boards at upper corners,Joint cracks at vertical intersection of gypsum boards,No,Story Drift Ratio,Ratio,0.04,'','',,,Consequential,''
exp1004a,LEE-2007-SEI,Specimen No.1,'',NIST,C1011.A,Full height - Sliding,CFS,'',"Quasi-static Cyclic, uniaxial",No standard protocol mentioned.  Two cycles of each amplitude up to 0.1 radians peak amplitude (10% drift),10% drift of specimen,Japan,'',drywall partitions typically used in Japanese building constructions,"1. Full-scale (2800 mm x 3950 mm) drywall partitions with light steel studding
2. Studs not bolted/screwed to  runners/tracks
3. Two layers of gypsum boards (12.5 mm thick): inner board, horizontally placed, screwed to studs and outer board , verticaly placed, glued and stapled to inner board
4. stud spacing = 450 mm  (17 inches)
5. Joints of outer board sealed with joint compound
6. Clearance at the vertical ends of the drywall partition, 15 mm.",Cracks in gypsum board,Out of plane deformation of gypsum boards at upper corners,No,Story Drift Ratio,Ratio,0.1,'','',,,Consequential,''
exp1005a,LEE-2007-SEI,Specimen No.2,'',NIST,C1011.A,Full height - Sliding,CFS,'',"Quasi-static Cyclic, uniaxial",No standard protocol mentioned.  Two cycles of each amplitude up to 0.1 radians peak amplitude (10% drift),10% drift of specimen,Japan,'',drywall partitions typically used in Japanese building constructions,"1. Full-scale (2800 mm x 3950 mm) drywall partitions with light steel studding and with a door (850mm×2100mm)
2. Studs not bolted/screwed to  runners/tracks
3. Two layers of gypsum boards (12.5 mm thick): inner board, horizontally placed, screwed to studs and outer board , verticaly placed, glued and stapled to inner board
4. stud spacing = 450 mm  (17 inches)
5. Joints of outer board sealed with joint compound
6. two vertical channels are used to support the door frame.Unlike studs, these channels are securely fixed to runners by screws
7. Clearance at the vertical ends of the drywall partition, 15 mm.
8. Clearance between door and door frame, 2-3 mm.",Small diagonal gypsum cracks in corners above door,'',,Story Drift Ratio,Ratio,0.005,'','',,,Inconsequential,''
exp1006a,LEE-2007-SEI,Specimen No.2,'',NIST,C1011.A,Full height - Sliding,CFS,'',"Quasi-static Cyclic, uniaxial",No standard protocol mentioned.  Two cycles of each amplitude up to 0.1 radians peak amplitude (10% drift),10% drift of specimen,Japan,'',drywall partitions typically used in Japanese building constructions,"1. Full-scale (2800 mm x 3950 mm) drywall partitions with light steel studding and with a door (850mm×2100mm)
2. Studs not bolted/screwed to  runners/tracks
3. Two layers of gypsum boards (12.5 mm thick): inner board, horizontally placed, screwed to studs and outer board , verticaly placed, glued and stapled to inner board
4. stud spacing = 450 mm  (17 inches)
5. Joints of outer board sealed with joint compound
6. two vertical channels are used to support the door frame.Unlike studs, these channels are securely fixed to runners by screws
7. Clearance at the vertical ends of the drywall partition, 15 mm.
8. Clearance between door and door frame, 2-3 mm.",Crushing of gypsum board at a corner.,Small diagonal gypsum cracks in corners above door,No,Story Drift Ratio,Ratio,0.01,'','',,,Consequential,''
exp1007a,LEE-2007-SEI,Specimen No.2,'',NIST,C1011.A,Full height - Sliding,CFS,'',"Quasi-static Cyclic, uniaxial",No standard protocol mentioned.  Two cycles of each amplitude up to 0.1 radians peak amplitude (10% drift),10% drift of specimen,Japan,'',drywall partitions typically used in Japanese building constructions,"1. Full-scale (2800 mm x 3950 mm) drywall partitions with light steel studding and with a door (850mm×2100mm)
2. Studs not bolted/screwed to  runners/tracks
3. Two layers of gypsum boards (12.5 mm thick): inner board, horizontally placed, screwed to studs and outer board , verticaly placed, glued and stapled to inner board
4. stud spacing = 450 mm  (17 inches)
5. Joints of outer board sealed with joint compound
6. two vertical channels are used to support the door frame.Unlike studs, these channels are securely fixed to runners by screws
7. Clearance at the vertical ends of the drywall partition, 15 mm.
8. Clearance between door and door frame, 2-3 mm.",Large vertical cracks in gypsum board above door,Crushing of gypsum board at a corner.,No,Story Drift Ratio,Ratio,0.01,'','',,,Consequential,''
exp1008a,LEE-2007-SEI,Specimen No.2,'',NIST,C1011.A,Full height - Sliding,CFS,'',"Quasi-static Cyclic, uniaxial",No standard protocol mentioned.  Two cycles of each amplitude up to 0.1 radians peak amplitude (10% drift),10% drift of specimen,Japan,'',drywall partitions typically used in Japanese building constructions,"1. Full-scale (2800 mm x 3950 mm) drywall partitions with light steel studding and with a door (850mm×2100mm)
2. Studs not bolted/screwed to  runners/tracks
3. Two layers of gypsum boards (12.5 mm thick): inner board, horizontally placed, screwed to studs and outer board , verticaly placed, glued and stapled to inner board
4. stud spacing = 450 mm  (17 inches)
5. Joints of outer board sealed with joint compound
6. two vertical channels are used to support the door frame.Unlike studs, these channels are securely fixed to runners by screws
7. Clearance at the vertical ends of the drywall partition, 15 mm.
8. Clearance between door and door frame, 2-3 mm.",Temoorary dorr jammed and recovered after reaching original position,Large vertical cracks in gypsum board above door,No,Story Drift Ratio,Ratio,0.01,'','',,,Inconsequential,''
exp1009a,LEE-2007-SEI,Specimen No.2,'',NIST,C1011.A,Full height - Sliding,CFS,'',"Quasi-static Cyclic, uniaxial",No standard protocol mentioned.  Two cycles of each amplitude up to 0.1 radians peak amplitude (10% drift),10% drift of specimen,Japan,'',drywall partitions typically used in Japanese building constructions,"1. Full-scale (2800 mm x 3950 mm) drywall partitions with light steel studding and with a door (850mm×2100mm)
2. Studs not bolted/screwed to  runners/tracks
3. Two layers of gypsum boards (12.5 mm thick): inner board, horizontally placed, screwed to studs and outer board , verticaly placed, glued and stapled to inner board
4. stud spacing = 450 mm  (17 inches)
5. Joints of outer board sealed with joint compound
6. two vertical channels are used to support the door frame.Unlike studs, these channels are securely fixed to runners by screws
7. Clearance at the vertical ends of the drywall partition, 15 mm.
8. Clearance between door and door frame, 2-3 mm.",broken door lock and permanent jammed door,Temoorary dorr jammed and recovered after reaching original position,No,Story Drift Ratio,Ratio,0.02,'','',,,Consequential,''
exp1010a,LEE-2007-SEI,Specimen No.2,'',NIST,C1011.A,Full height - Sliding,CFS,'',"Quasi-static Cyclic, uniaxial",No standard protocol mentioned.  Two cycles of each amplitude up to 0.1 radians peak amplitude (10% drift),10% drift of specimen,Japan,'',drywall partitions typically used in Japanese building constructions,"1. Full-scale (2800 mm x 3950 mm) drywall partitions with light steel studding and with a door (850mm×2100mm)
2. Studs not bolted/screwed to  runners/tracks
3. Two layers of gypsum boards (12.5 mm thick): inner board, horizontally placed, screwed to studs and outer board , verticaly placed, glued and stapled to inner board
4. stud spacing = 450 mm  (17 inches)
5. Joints of outer board sealed with joint compound
6. two vertical channels are used to support the door frame.Unlike studs, these channels are securely fixed to runners by screws
7. Clearance at the vertical ends of the drywall partition, 15 mm.
8. Clearance between door and door frame, 2-3 mm.",Out of plane deformation of gypsum board at lower interior corner next to door,broken door lock and permanent jammed door,No,Story Drift Ratio,Ratio,0.04,'','',,,Consequential,''
exp1011a,LEE-2007-SEI,Specimen No.2,'',NIST,C1011.A,Full height - Sliding,CFS,'',"Quasi-static Cyclic, uniaxial",No standard protocol mentioned.  Two cycles of each amplitude up to 0.1 radians peak amplitude (10% drift),10% drift of specimen,Japan,'',drywall partitions typically used in Japanese building constructions,"1. Full-scale (2800 mm x 3950 mm) drywall partitions with light steel studding and with a door (850mm×2100mm)
2. Studs not bolted/screwed to  runners/tracks
3. Two layers of gypsum boards (12.5 mm thick): inner board, horizontally placed, screwed to studs and outer board , verticaly placed, glued and stapled to inner board
4. stud spacing = 450 mm  (17 inches)
5. Joints of outer board sealed with joint compound
6. two vertical channels are used to support the door frame.Unlike studs, these channels are securely fixed to runners by screws
7. Clearance at the vertical ends of the drywall partition, 15 mm.
8. Clearance between door and door frame, 2-3 mm.",Gap around door frame,Out of plane deformation of gypsum board at lower interior corner next to door,No,Story Drift Ratio,Ratio,0.06,'','',,,Consequential,''
exp1012a,LEE-2007-SEI,Specimen No. 3,'',NIST,C1011.A,Full height - Sliding,CFS,'',"Quasi-static Cyclic, uniaxial",No standard protocol mentioned.  Two cycles of each amplitude up to 0.1 radians peak amplitude (10% drift),10% drift of specimen,Japan,'',drywall partitions typically used in Japanese building constructions,"1. full-scale drywall partitions with light steel studding  intersecting
each other at a 90o angle
2. Studs not bolted/screwed to  runners/tracks
3. Two layers of gypsum boards (12.5 mm thick): inner board, horizontally placed, screwed to studs and outer board , verticaly placed, glued and stapled to inner board
4. stud spacing = 450 mm  (17 inches)
5. Joints of outer board sealed with joint compound
6. 15 mm clearance between wall and column applied only to the east side of the specimen",Out of plane deformation of gypsum boards of orthogonal wall at corners,'',,Story Drift Ratio,Ratio,0.01,'','',,,Consequential,''
exp1013a,LEE-2007-SEI,Specimen No. 3,'',NIST,C1011.A,Full height - Sliding,CFS,'',"Quasi-static Cyclic, uniaxial",No standard protocol mentioned.  Two cycles of each amplitude up to 0.1 radians peak amplitude (10% drift),10% drift of specimen,Japan,'',drywall partitions typically used in Japanese building constructions,"1. full-scale drywall partitions with light steel studding  intersecting
each other at a 90o angle
2. Studs not bolted/screwed to  runners/tracks
3. Two layers of gypsum boards (12.5 mm thick): inner board, horizontally placed, screwed to studs and outer board , verticaly placed, glued and stapled to inner board
4. stud spacing = 450 mm  (17 inches)
5. Joints of outer board sealed with joint compound
6. 15 mm clearance between wall and column applied only to the east side of the specimen",Crushing of gypsum boards at corners of orthogonal wall,Out of plane deformation of gypsum boards of orthogonal wall at corners,No,Story Drift Ratio,Ratio,0.015,'','',,,Inconsequential,''
exp1014a,LEE-2007-SEI,Specimen No. 3,'',NIST,C1011.A,Full height - Sliding,CFS,'',"Quasi-static Cyclic, uniaxial",No standard protocol mentioned.  Two cycles of each amplitude up to 0.1 radians peak amplitude (10% drift),10% drift of specimen,Japan,'',drywall partitions typically used in Japanese building constructions,"1. full-scale drywall partitions with light steel studding  intersecting
each other at a 90o angle
2. Studs not bolted/screwed to  runners/tracks
3. Two layers of gypsum boards (12.5 mm thick): inner board, horizontally placed, screwed to studs and outer board , verticaly placed, glued and stapled to inner board
4. stud spacing = 450 mm  (17 inches)
5. Joints of outer board sealed with joint compound
6. 15 mm clearance between wall and column applied only to the east side of the specimen",Crushing of gypsum boards at corners of inplane and orthogonal wall.,Crushing of gypsum boards at corners of orthogonal wall,No,Story Drift Ratio,Ratio,0.04,'','',,,Consequential,''
exp1015a,LEE-2007-SEI,Specimen No. 3,'',NIST,C1011.A,Full height - Sliding,CFS,'',"Quasi-static Cyclic, uniaxial",No standard protocol mentioned.  Two cycles of each amplitude up to 0.1 radians peak amplitude (10% drift),10% drift of specimen,Japan,'',drywall partitions typically used in Japanese building constructions,"1. full-scale drywall partitions with light steel studding  intersecting
each other at a 90o angle
2. Studs not bolted/screwed to  runners/tracks
3. Two layers of gypsum boards (12.5 mm thick): inner board, horizontally placed, screwed to studs and outer board , verticaly placed, glued and stapled to inner board
4. stud spacing = 450 mm  (17 inches)
5. Joints of outer board sealed with joint compound
6. 15 mm clearance between wall and column applied only to the east side of the specimen",Extended crushing of gypsum boards of inplane and orthogonal wall.,Crushing of gypsum boards at corners of inplane and orthogonal wall.,No,Story Drift Ratio,Ratio,0.06,'','',,,Consequential,''
exp1016a,LEE-2007-SEI,Specimen No. 3,'',NIST,C1011.A,Full height - Sliding,CFS,'',"Quasi-static Cyclic, uniaxial",No standard protocol mentioned.  Two cycles of each amplitude up to 0.1 radians peak amplitude (10% drift),10% drift of specimen,Japan,'',drywall partitions typically used in Japanese building constructions,"1. full-scale drywall partitions with light steel studding  intersecting
each other at a 90o angle
2. Studs not bolted/screwed to  runners/tracks
3. Two layers of gypsum boards (12.5 mm thick): inner board, horizontally placed, screwed to studs and outer board , verticaly placed, glued and stapled to inner board
4. stud spacing = 450 mm  (17 inches)
5. Joints of outer board sealed with joint compound
6. 15 mm clearance between wall and column applied only to the east side of the specimen",Detachment and falling of gypsum plasterboard on inplane wall,Extended crushing of gypsum boards of inplane and orthogonal wall.,No,Story Drift Ratio,Ratio,0.08,'','',,,Consequential,''
exp1017a,LEE-2007-SEI,Specimen No. 4,'',NIST,C1011.A,Full height - Sliding,CFS,'',"Dynamic, uniaxial","No standard protocol mentioned.  
A series of sinusoidal loading, two cycles with the period of 1 s (one cycle) and the amplitude of 1/400, 1/200, . . . And 1/10, the same as those specified in quasi-static test.",10% drift of specimen,Japan,'',drywall partitions typically used in Japanese building constructions,"1. Full-scale (2800 mm x 3950 mm) drywall partitions with light steel studding
2. Studs not bolted/screwed to  runners/tracks
3. Two layers of gypsum boards (12.5 mm thick): inner board, horizontally placed, screwed to studs and outer board , verticaly placed, glued and stapled to inner board
4. stud spacing = 450 mm  (17 inches)
5. Joints of outer board sealed with joint compound
6. Clearance at the vertical end of the drywall partition, 15 mm.",Crushing of gypsum board at corners.,'',,Story Drift Ratio,Ratio,0.01,'','',,,Consequential,''
exp1018a,LEE-2007-SEI,Specimen No. 4,'',NIST,C1011.A,Full height - Sliding,CFS,'',"Dynamic, uniaxial","No standard protocol mentioned.  
A series of sinusoidal loading, two cycles with the period of 1 s (one cycle) and the amplitude of 1/400, 1/200, . . . And 1/10, the same as those specified in quasi-static test.",10% drift of specimen,Japan,'',drywall partitions typically used in Japanese building constructions,"1. Full-scale (2800 mm x 3950 mm) drywall partitions with light steel studding
2. Studs not bolted/screwed to  runners/tracks
3. Two layers of gypsum boards (12.5 mm thick): inner board, horizontally placed, screwed to studs and outer board , verticaly placed, glued and stapled to inner board
4. stud spacing = 450 mm  (17 inches)
5. Joints of outer board sealed with joint compound
6. Clearance at the vertical end of the drywall partition, 15 mm.",Joint cracks in vertical joints of gypsum boards,Crushing of gypsum board at corners.,No,Story Drift Ratio,Ratio,0.02,'','',,,Consequential,''
exp1019a,LEE-2007-SEI,Specimen No. 4,'',NIST,C1011.A,Full height - Sliding,CFS,'',"Dynamic, uniaxial","No standard protocol mentioned.  
A series of sinusoidal loading, two cycles with the period of 1 s (one cycle) and the amplitude of 1/400, 1/200, . . . And 1/10, the same as those specified in quasi-static test.",10% drift of specimen,Japan,'',drywall partitions typically used in Japanese building constructions,"1. Full-scale (2800 mm x 3950 mm) drywall partitions with light steel studding
2. Studs not bolted/screwed to  runners/tracks
3. Two layers of gypsum boards (12.5 mm thick): inner board, horizontally placed, screwed to studs and outer board , verticaly placed, glued and stapled to inner board
4. stud spacing = 450 mm  (17 inches)
5. Joints of outer board sealed with joint compound
6. Clearance at the vertical end of the drywall partition, 15 mm.",Cracks in gypsum board,Joint cracks in vertical joints of gypsum boards,No,Story Drift Ratio,Ratio,0.04,'','',,,Consequential,''
exp1020a,LEE-2007-SEI,Specimen No. 4,'',NIST,C1011.A,Full height - Sliding,CFS,'',"Dynamic, uniaxial","No standard protocol mentioned.  
A series of sinusoidal loading, two cycles with the period of 1 s (one cycle) and the amplitude of 1/400, 1/200, . . . And 1/10, the same as those specified in quasi-static test.",10% drift of specimen,Japan,'',drywall partitions typically used in Japanese building constructions,"1. Full-scale (2800 mm x 3950 mm) drywall partitions with light steel studding
2. Studs not bolted/screwed to  runners/tracks
3. Two layers of gypsum boards (12.5 mm thick): inner board, horizontally placed, screwed to studs and outer board , verticaly placed, glued and stapled to inner board
4. stud spacing = 450 mm  (17 inches)
5. Joints of outer board sealed with joint compound
6. Clearance at the vertical end of the drywall partition, 15 mm.",Detachment and falling of gypsum board,Cracks in gypsum board,No,Story Drift Ratio,Ratio,0.1,'','',,,Consequential,''
exp1055a,PAN-2016-FUL,48.0,'',NIST,C3031.A,Grid/tiled,'','',"Dynamic, uniaxial",ICA50,Peak base input acceleration = 0.21g,"NHERI, U of California San Diego",'',"PIDR = 2.5% for building. Ceiling design with minimal or no seismic provisions, compression braces not used. Seismic design category A","Drywall Ceilings: ceilings attached to 7/8"" wall molding, no limits on clearance between ceiling and walls, no perimeter wires or bracing used.",Minor buckling of the tees in ceiling grid near the perimeter,'',,"Peak Floor Acceleration, horizontal",g,0.24,'','',,1.0,Inconsequential,''
exp1056a,PAN-2016-FUL,48.0,'',NIST,C3031.A,Grid/tiled,'','',"Dynamic, uniaxial",ICA50,Peak base input acceleration = 0.21g,"NHERI, U of California San Diego",'',"PIDR = 2.5% for building. Ceiling design with minimal or no seismic provisions, compression braces not used. Seismic design category C","Drywall Ceilings: not connected to any wall and at least 3/8"" clearance between ceiling and walls. No perimeter wires, no seismic bracing, and 7/8"" wall molding",Minor buckling of the tees in ceiling grid near the perimeter,'',,"Peak Floor Acceleration, horizontal",g,0.24,'','',,1.0,Inconsequential,''
exp1057a,PAN-2016-FUL,48.0,'',NIST,C3031.A,Grid/tiled,'','',"Dynamic, uniaxial",ICA100,Peak base input acceleration = 0.26g,"NHERI, U of California San Diego",'',"PIDR = 2.5% for building. Ceiling design with minimal or no seismic provisions, compression braces not used. Seismic design category A","Drywall Ceilings: ceilings attached to 7/8"" wall molding, no limits on clearance between ceiling and walls, no perimeter wires or bracing used.","Buckling of supporting tees near the perimeter,  and the incipient falling of a corner tile",Yes,No,"Peak Floor Acceleration, horizontal",g,0.28,'','',,2.0,Inconsequential,''
exp1058a,PAN-2016-FUL,48.0,'',NIST,C3031.A,Grid/tiled,'','',"Dynamic, uniaxial",ICA100,Peak base input acceleration = 0.26g,"NHERI, U of California San Diego",'',"PIDR = 2.5% for building. Ceiling design with minimal or no seismic provisions, compression braces not used. Seismic design category C","Drywall Ceilings: not connected to any wall and at least 3/8"" clearance between ceiling and walls. No perimeter wires, no seismic bracing, and 7/8"" wall molding","Buckling of supporting tees near the perimeter,  and the incipient falling of a corner tile",Yes,No,"Peak Floor Acceleration, horizontal",g,0.28,'','',,2.0,Inconsequential,''
exp1059a,PAN-2016-FUL,48.0,'',NIST,C3031.A,Grid/tiled,'','',"Dynamic, uniaxial",DEN67,Peak base input acceleration = 0.64g,"NHERI, U of California San Diego",'',"PIDR = 2.5% for building. Ceiling design with minimal or no seismic provisions, compression braces not used. Seismic design category A","Drywall Ceilings: ceilings attached to 7/8"" wall molding, no limits on clearance between ceiling and walls, no perimeter wires or bracing used.",Spreader bars surrounding columns popped off,Yes,No,"Peak Floor Acceleration, horizontal",g,0.57,'','',,3.0,Consequential,''
exp1060a,PAN-2016-FUL,48.0,'',NIST,C3031.A,Grid/tiled,'','',"Dynamic, uniaxial",DEN67,Peak base input acceleration = 0.64g,"NHERI, U of California San Diego",'',"PIDR = 2.5% for building. Ceiling design with minimal or no seismic provisions, compression braces not used. Seismic design category C","Drywall Ceilings: not connected to any wall and at least 3/8"" clearance between ceiling and walls. No perimeter wires, no seismic bracing, and 7/8"" wall molding",Couple of tiles per corner fell. Large gap between wall and ceiling drywall developed,Yes,No,"Peak Floor Acceleration, horizontal",g,0.57,'','',,3.0,Consequential,''
exp1061a,PAN-2016-FUL,48.0,'',NIST,C3031.A,Grid/tiled,'','',"Dynamic, uniaxial",DEN100,Peak base input acceleration = 0.80g,"NHERI, U of California San Diego",'',"PIDR = 2.5% for building. Ceiling design with minimal or no seismic provisions, compression braces not used. Seismic design category A","Drywall Ceilings: ceilings attached to 7/8"" wall molding, no limits on clearance between ceiling and walls, no perimeter wires or bracing used.","Buckling of supporting tees near the perimeter, failure of spreader bars and collapse of approximately 20% ceiling tiles",Yes,No,"Peak Floor Acceleration, horizontal",g,0.68,'','',,3.0,Consequential,''
exp1062a,PAN-2016-FUL,48.0,'',NIST,C3031.A,Grid/tiled,'','',"Dynamic, uniaxial",DEN100,Peak base input acceleration = 0.80g,"NHERI, U of California San Diego",'',"PIDR = 2.5% for building. Ceiling design with minimal or no seismic provisions, compression braces not used. Seismic design category C","Drywall Ceilings: ceilings attached to 7/8"" wall molding, no limits on clearance between ceiling and walls, no perimeter wires or bracing used.","Buckling of supporting tees near the perimeter, failure of spreader bars and collapse of approximately 20% ceiling tiles",Yes,No,"Peak Floor Acceleration, horizontal",g,0.68,'','',,3.0,Consequential,''
exp1063a,PAN-2016-FUL,48.0,'',NIST,C3031.A,Grid/tiled,'','',"Dynamic, uniaxial",LAC100,Peak base input acceleration = 0.18g,"NHERI, U of California San Diego",'',PIDR = 2.5% for building. Ceiling design for seismic design category D-F,"Drywall Ceilings: compression posts with splay wires  attached with anchors. Heavy duty grid and 7/8"" wall molding. Clips to allow 1/8"" slip at each connection and 3/4"" slip at walls (total ~2"" slip allowed). Perimeter wires on all walls and lateral bracing splay wires.",Minor buckling of tees in the lay-in ceilings,'',,"Peak Floor Acceleration, horizontal",g,0.44,'','',,1.0,Inconsequential,''
exp1064a,PAN-2016-FUL,48.0,'',NIST,C3031.A,Grid/tiled,'','',"Dynamic, uniaxial",CNP100,Peak base input acceleration = 0.21g,"NHERI, U of California San Diego",'',PIDR = 2.5% for building. Ceiling designed and installed as diaphragm.,Drywall Ceilings: tied directly to partition walls,Minor cracking of tape in the drywall ceilings,'',,"Peak Floor Acceleration, horizontal",g,0.32,'','',,1.0,Inconsequential,''
exp1065a,PAN-2016-FUL,48.0,'',NIST,C3031.A,Grid/tiled,'','',"Dynamic, uniaxial",CNP100,Peak base input acceleration = 0.21g,"NHERI, U of California San Diego",'',PIDR = 2.5% for building.,"Drywall Ceilings: wall moldings above drywall, clearance between two (out of four) walls for suspended ceiling to move, compression posts with lateral bracing splay wires",Minor cracking of tape in the drywall ceilings,'',,"Peak Floor Acceleration, horizontal",g,0.32,'','',,1.0,Inconsequential,''
exp1066a,PAN-2016-FUL,48.0,'',NIST,C3031.A,Grid/tiled,'','',"Dynamic, uniaxial",ICA100,Peak base input acceleration = 0.26g,"NHERI, U of California San Diego",'',PIDR = 2.5% for building. Ceiling designed and installed as diaphragm.,Drywall Ceilings: tied directly to partition walls,Widening of gap at caulking seam between ceiling and wall,Yes,No,"Peak Floor Acceleration, horizontal",g,0.5,'','',,2.0,Inconsequential,''
exp1067a,PAN-2016-FUL,48.0,'',NIST,C3031.A,Grid/tiled,'','',"Dynamic, uniaxial",DEN100,Peak base input acceleration = 0.80g,"NHERI, U of California San Diego",'',PIDR = 2.5% for building. Ceiling designed and installed as diaphragm.,Drywall Ceilings: tied directly to partition walls,"Cracking of tape in the drywall ceilings, horizontal gap initiated between the ceiling and the balloon framing, small opening at caulking at edge. Hairline cracks, one kicker buckled and detached at the wall.",Yes,No,"Peak Floor Acceleration, horizontal",g,0.66,'','',,2.0,Inconsequential,''
exp1068a,PAN-2016-FUL,48.0,'',NIST,C3031.A,Grid/tiled,'','',"Dynamic, uniaxial",DEN100,Peak base input acceleration = 0.80g,"NHERI, U of California San Diego",'',PIDR = 2.5% for building.,"Drywall Ceilings: wall moldings above drywall, clearance between two (out of four) walls for suspended ceiling to move, compression posts with lateral bracing splay wires","Cracking of tape in the drywall ceilings, two horizontal gaps between the ceiling and the balloon framing (~50mm and ~12mm) as well as hairline cracks",Yes,No,"Peak Floor Acceleration, horizontal",g,0.66,'','',,2.0,Inconsequential,''
exp1069a,PAN-2016-FUL,48.0,'',NIST,C3031.A,Grid/tiled,'','',"Dynamic, uniaxial",DEN67,Peak base input acceleration = 0.64g,"NHERI, U of California San Diego",'',"PIDR = 2.5% for building. Ceiling were hospital-rated seismically designed, beyond design for seismic design category D-F","Drywall ceiling: designed for large loads of hospital equipment suspended from ceiling. Clips to provide 3/8""-1/2"" clearance. Hanger wires and lateral bracing was designed.",No Damage,'',,"Peak Floor Acceleration, horizontal",g,0.7,'','',,,Inconsequential,''
exp1069b,PAN-2016-FUL,48.0,'',NIST,C3031.A,Grid/tiled,'','',"Dynamic, uniaxial",DEN67,Peak base input acceleration = 0.64g,"NHERI, U of California San Diego",'',"PIDR = 2.5% for building. Ceiling were hospital-rated seismically designed, beyond design for seismic design category D-F",Drywall ceiling: designed to support heavy equipment. System utilized hanger wires and was installed as a diaphragm.,No Damage,'',,"Peak Floor Acceleration, horizontal",g,0.69,'','',,,Inconsequential,''
exp1069c,PAN-2016-FUL,48.0,'',NIST,C3031.A,Grid/tiled,'','',"Dynamic, uniaxial",DEN67,Peak base input acceleration = 0.64g,"NHERI, U of California San Diego",'',"PIDR = 2.5% for building. Ceiling were hospital-rated seismically designed, beyond design for seismic design category D-F",Drywall ceiling: designed to represent hospital corridor with max allowed spacing of vertical hanger wires. System used lateral support bars and structural angle molding.,No Damage,'',,"Peak Floor Acceleration, horizontal",g,0.99,'','',,,Inconsequential,''
exp1070a,PAN-2016-FUL,Partition walls: Level 5,'',NIST,C1011.A,Full height,CFS,'',"Dynamic, uniaxial",ICA140  (BI -7),"100% scale 
Peak inter-story drift =0.34%
Peak floor acceleration = 0.26g","UCSD, California",'',advance the understanding of the seismic behavior of NCSs including their dynamic interactions amongst each other and with the structure,1. full-scale gypsum board CFS steel partitions.,Joint tape cracking,'',,Story Drift Ratio,Ratio,0.00064,'','',,1.0,Inconsequential,''
exp1071a,PAN-2016-FUL,Partition walls: Level 5,'',NIST,C1011.A,Full height,CFS,'',"Dynamic, uniaxial",ICA50  (FB -3),"100% scale
Peak inter-story drift =0.94%
Peak floor acceleration = 0.58g","UCSD, California",'','',1. full-scale gypsum board CFS steel partitions.,Extensive crushing of the gypsum boards and gap opening between gypsum panels. especially in regions where interaction of the partition walls with other components was imminent,'',,Story Drift Ratio,Ratio,0.00217,'','',,2.0,Unknown,If ds_class = unknown then sufficient description of the damage or photo is unavailable to make a decision
exp1072a,PAN-2016-FUL,Partition walls: Level 5,'',NIST,C1011.A,Full height,CFS,'',"Dynamic, uniaxial",DEN67 ( FB-5),"100% scale
Peak inter-story drift =2.75%
Peak floor acceleration = 0.99g","UCSD, California",'','',1. full-scale gypsum board CFS steel partitions.,Gypsum crushing at the bottom boundary.,'',,Story Drift Ratio,Ratio,0.0054,'','',,2.0,Unknown,If ds_class = unknown then sufficient description of the damage or photo is unavailable to make a decision
exp1073a,PAN-2016-FUL,Partition walls: Level 5,'',NIST,C1011.A,Full height,CFS,'',"Dynamic, uniaxial",DEN100 (FB-6),"100% scale
Peak inter-story drift =5.99%
Peak floor acceleration = 0.90g","UCSD, California",'','',1. full-scale gypsum board CFS steel partitions.,Gypsum crushing at the bottom boundary.,'',,Story Drift Ratio,Ratio,0.0066,'','',,2.0,Unknown,If ds_class = unknown then sufficient description of the damage or photo is unavailable to make a decision
exp1074a,PAN-2016-FUL,Partition walls: Level 4,'',NIST,C1011.A,Full height,CFS,'',"Dynamic, uniaxial",ICA140  (BI -7),"100% scale 
Peak inter-story drift =0.34%
Peak floor acceleration = 0.26g","UCSD, California",'','',1. full-scale gypsum board CFS steel partitions.,gypsum board crushing and damage to the screws around the bottom track,'',,Story Drift Ratio,Ratio,0.00153,'','',,2.0,Inconsequential,''
exp1075a,PAN-2016-FUL,Partition walls: Level 4,'',NIST,C1011.A,Full height,CFS,'',"Dynamic, uniaxial",ICA50  (FB -3),"100% scale
Peak inter-story drift =0.94%
Peak floor acceleration = 0.58g","UCSD, California",'','',1. full-scale gypsum board CFS steel partitions.,Extensive crushing of the gypsum boards and gap opening between gypsum panels. especially in regions where interaction of the partition walls with other components was imminent,'',,Story Drift Ratio,Ratio,0.00411,'','',,2.0,Unknown,If ds_class = unknown then sufficient description of the damage or photo is unavailable to make a decision
exp1076a,PAN-2016-FUL,Partition walls: Level 4,'',NIST,C1011.A,Full height,CFS,'',"Dynamic, uniaxial",DEN67 ( FB-5),"100% scale
Peak inter-story drift =2.75%
Peak floor acceleration = 0.99g","UCSD, California",'','',1. full-scale gypsum board CFS steel partitions.,Gypsum crushing at the bottom boundary.,'',,Story Drift Ratio,Ratio,0.01087,'','',,2.0,Unknown,If ds_class = unknown then sufficient description of the damage or photo is unavailable to make a decision
exp1077a,PAN-2016-FUL,Partition walls: Level 4,'',NIST,C1011.A,Full height,CFS,'',"Dynamic, uniaxial",DEN100 (FB-6),"100% scale
Peak inter-story drift =5.99%
Peak floor acceleration = 0.90g","UCSD, California",'','',1. full-scale gypsum board CFS steel partitions.,Gypsum crushing at the bottom boundary.,'',,Story Drift Ratio,Ratio,0.01281,'','',,2.0,Unknown,If ds_class = unknown then sufficient description of the damage or photo is unavailable to make a decision
exp1078a,PAN-2016-FUL,Partition walls: Level 3,'',NIST,C1011.A,Full height,CFS,'',"Dynamic, uniaxial",ICA140  (BI -7),"100% scale 
Peak inter-story drift =0.34%
Peak floor acceleration = 0.26g","UCSD, California",'','',1. full-scale gypsum board CFS steel partitions.,Joint tape cracking,'',,Story Drift Ratio,Ratio,0.00169,'','',,1.0,Inconsequential,''
exp1079a,PAN-2016-FUL,Partition walls: Level 3,'',NIST,C1011.A,Full height,CFS,'',"Dynamic, uniaxial",ICA50  (FB -3),"100% scale
Peak inter-story drift =0.94%
Peak floor acceleration = 0.58g","UCSD, California",'','',1. full-scale gypsum board CFS steel partitions.,Extensive crushing of the gypsum boards and gap opening between gypsum panels. especially in regions where interaction of the partition walls with other components was imminent,'',,Story Drift Ratio,Ratio,0.0066,'','',,2.0,Unknown,If ds_class = unknown then sufficient description of the damage or photo is unavailable to make a decision
exp1080a,PAN-2016-FUL,Partition walls: Level 3,'',NIST,C1011.A,Full height,CFS,'',"Dynamic, uniaxial",DEN67 ( FB-5),"100% scale
Peak inter-story drift =2.75%
Peak floor acceleration = 0.99g","UCSD, California",'','',1. full-scale gypsum board CFS steel partitions.,Gypsum crushing at the bottom boundary.,'',,Story Drift Ratio,Ratio,0.0207,'','',,2.0,Unknown,If ds_class = unknown then sufficient description of the damage or photo is unavailable to make a decision
exp1081a,PAN-2016-FUL,Partition walls: Level 3,'',NIST,C1011.A,Full height,CFS,'',"Dynamic, uniaxial",DEN100 (FB-6),"100% scale
Peak inter-story drift =5.99%
Peak floor acceleration = 0.90g","UCSD, California",'','',1. full-scale gypsum board CFS steel partitions.,Complete detachment of the gypsum boards from the CFS studs,'',,Story Drift Ratio,Ratio,0.03544,'','',,3.0,Consequential,''
exp1082a,PAN-2016-FUL,Partition walls: Level 2,'',NIST,C1011.A,Full height,CFS,'',"Dynamic, uniaxial",ICA140  (BI -7),"100% scale 
Peak inter-story drift =0.34%
Peak floor acceleration = 0.26g","UCSD, California",'','',1. full-scale gypsum board CFS steel partitions.,Joint tape cracking,'',,Story Drift Ratio,Ratio,0.00322,'','',,1.0,Inconsequential,''
exp1083a,PAN-2016-FUL,Partition walls: Level 2,'',NIST,C1011.A,Full height,CFS,'',"Dynamic, uniaxial",ICA50  (FB -3),"100% scale
Peak inter-story drift =0.94%
Peak floor acceleration = 0.58g","UCSD, California",'','',1. full-scale gypsum board CFS steel partitions.,Extensive crushing of the gypsum boards and gap opening between gypsum panels. especially in regions where interaction of the partition walls with other components was imminent,'',,Story Drift Ratio,Ratio,0.00942,'','',,2.0,Unknown,If ds_class = unknown then sufficient description of the damage or photo is unavailable to make a decision
exp1084a,PAN-2016-FUL,Partition walls: Level 2,'',NIST,C1011.A,Full height,CFS,'',"Dynamic, uniaxial",DEN67 ( FB-5),"100% scale
Peak inter-story drift =2.75%
Peak floor acceleration = 0.99g","UCSD, California",'','',1. full-scale gypsum board CFS steel partitions.,Gypsum crushing at the bottom boundary.,'',,Story Drift Ratio,Ratio,0.02738,'','',,2.0,Unknown,If ds_class = unknown then sufficient description of the damage or photo is unavailable to make a decision
exp1085a,PAN-2016-FUL,Partition walls: Level 2,'',NIST,C1011.A,Full height,CFS,'',"Dynamic, uniaxial",DEN100 (FB-6),"100% scale
Peak inter-story drift =5.99%
Peak floor acceleration = 0.90g","UCSD, California",'','',1. full-scale gypsum board CFS steel partitions.,Complete detachment of the gypsum boards from the CFS studs,'',,Story Drift Ratio,Ratio,0.0599,'','',,3.0,Consequential,''
exp1086a,PAN-2016-FUL,Partition walls: Level 1,'',NIST,C1011.A,Full height,CFS,'',"Dynamic, uniaxial",ICA140  (BI -7),"100% scale 
Peak inter-story drift =0.34%
Peak floor acceleration = 0.26g","UCSD, California",'','',1. full-scale gypsum board CFS steel partitions.,Joint tape cracking,'',,Story Drift Ratio,Ratio,0.00282,'','',,1.0,Inconsequential,''
exp1087a,PAN-2016-FUL,Partition walls: Level 1,'',NIST,C1011.A,Full height,CFS,'',"Dynamic, uniaxial",ICA50  (FB -3),"100% scale
Peak inter-story drift =0.94%
Peak floor acceleration = 0.58g","UCSD, California",'','',1. full-scale gypsum board CFS steel partitions.,Extensive crushing of the gypsum boards and gap opening between gypsum panels. especially in regions where interaction of the partition walls with other components was imminent,'',,Story Drift Ratio,Ratio,0.00733,'','',,2.0,Unknown,If ds_class = unknown then sufficient description of the damage or photo is unavailable to make a decision
exp1088a,PAN-2016-FUL,Partition walls: Level 1,'',NIST,C1011.A,Full height,CFS,'',"Dynamic, uniaxial",DEN67 ( FB-5),"100% scale
Peak inter-story drift =2.75%
Peak floor acceleration = 0.99g","UCSD, California",'','',1. full-scale gypsum board CFS steel partitions.,Gypsum crushing at the bottom boundary.,'',,Story Drift Ratio,Ratio,0.02634,'','',,2.0,Unknown,If ds_class = unknown then sufficient description of the damage or photo is unavailable to make a decision
exp1089a,PAN-2016-FUL,Partition walls: Level 1,'',NIST,C1011.A,Full height,CFS,'',"Dynamic, uniaxial",DEN100 (FB-6),"100% scale
Peak inter-story drift =5.99%
